Repository: dancvan/dissertation

# thesis
This is my thesis repository containing all of the relevant documents and figures

File: notes/GaAs_AlGaAs_coating_params.tex
AlGaAs coating parameters (from Cole 2013 paper)
\textcolor{red}{Cole 2013 coating}
\begin{itemize}
\item 81 layers ($6.83 \mu m$ thick)
\item $\gaas$ ($n_\gaas$ = 3.480)
\item $\algaas$ ($n_\algaas$ = 2.977)
\item Base coating layer of 270-nm-thick $\algaas$
\end{itemize}
\\

\textcolor{red}{AlGaAs coating parameters (Mirror studied) (Correspondence with Steve P.)}
The coating to be studied consists 36 $\lambda$/4  thick layers of $\gaas$ interspersed with 35 layers of $\lambda$/4 thick $\algaas$.   $\gaas$ forms the top and bottom layer to prevent oxygen absorption from the AlGaAs layer. The $\gaas$ layers have an index of $n_{\gaas} = 3.480$ and a thickness of $\Delta d_{\gaas} = 76.43$ nm while the low index $\algaas$ layers are $n_{\algaas} = 2.977$ with thickness $\Delta d_{\algaas} = 89.35$ nm.

\\

\textcolor{red}{Growth orientation (Miller indices) with respect to substrate surface}

\begin{itemize}
\item Mirror surface is the [100] plane.
\item Within the [100] plane the AlGaAs coating is grown with a flat indicator that draws a line within the [0-11] plane where the bisected line points towards the sample center.
\end{itemize}
